Repository: yaroslavsobolev/shear-assisted-crystallization

# Raw data, code for its analysis, and CFD project files used in research article "Enhancing crystal growth using polyelectrolyte solutions and shear flow"

For more details, see the research article:

Jian-Ke Sun, Yaroslav I. Sobolev, Weiyi Zhang, Qiang Zhuang & Bartosz A. Grzybowski, 
"Enhancing crystal growth using polyelectrolyte solutions and shear flow", *Nature*, **2019**.

`/data` folder contains raw data that was used for making plots

`/data/simulation/COMSOL_files` contains COMSOL project files used for computational fluid dynamics

`/figures` is where Python scripts save the plots

`/STLs_for_3D_printing` contains geometry files for manufacturing the magnetically-actuated Couette cells

File: data/rheometry/dynamic_relaxation/PIL1_402k_strain_test.txt
Shear Strain	Storage Modulus	Loss Modulus
[%]	[Pa]	[Pa]
0.01	10.211	9.7113
0.0125	10.136	9.0243
0.0159	9.8007	8.7499
0.0199	9.8073	8.24
0.0251	9.313	8.5453
0.0316	9.0626	8.3205
0.0398	9.0535	8.6303
0.05	8.772	8.699
0.063	7.7922	8.6671
0.0793	7.1713	8.6796
0.0998	6.6198	8.6602
0.126	6.1031	8.561
0.158	5.7436	8.624
0.199	5.2839	8.5785
0.251	5.1563	8.5518
0.316	5.3403	8.456
0.397	5.3978	8.4282
0.5	5.0939	8.4416
0.63	5.0924	8.4028
0.793	4.7824	8.3516
0.999	4.5333	7.722
1.26	4.215	7.726
1.58	3.784	7.7081
1.99	3.1899	7.7138
2.51	2.5847	7.7205
3.16	2.0254	7.7248
3.98	1.51	7.7257
5	1.2336	7.7334
6.3	0.67839	7.772
7.93	0.23252	7.7425
9.99	0.06671	7.7442
12.6	3.8739E-4	7.7478

File: data/rheometry/dynamic_relaxation/PIL1_849k_strain_test.txt
Shear Strain	Storage Modulus	Loss Modulus
[%]	[Pa]	[Pa]
0.01	13.559	42.4
0.0126	15.164	43.235
0.0158	14.801	42.565
0.0199	14.232	42.329
0.0251	13.959	42.188
0.0316	13.373	42.354
0.0397	13.913	42.272
0.0501	13.646	42.544
0.063	13.707	42.443
0.0793	13.972	42.297
0.0998	13.869	42.484
0.126	10.906	42.941
0.158	9.1836	43.093
0.199	8.872	43.173
0.251	8.8924	43.277
0.316	8.7767	43.397
0.398	8.892	43.488
0.5	8.7269	43.682
0.63	8.4529	43.943
0.793	8.071	44.189
0.999	7.6185	43.7
1.26	7.4524	43.767
1.58	7.6124	43.767
1.99	7.9363	43.674
2.51	8.4	43.474
3.16	9.0678	43.217
3.98	9.8046	42.977
5	10.16	42.803
6.3	9.7175	42.69
7.93	9.1126	42.626
9.99	8.569	42.548
12.6	8.8662	42.46
15.8	8.4205	42.536
19.9	8.3714	42.382
25.1	7.8307	42.248
31.6	7.6159	42.1
39.8	7.3606	41.92
50.1	7.1165	41.741
63	6.1601	41.174
79.3	6.2613	41.02
99.9	6.1277	40.843
